Repository: bansheng2000/dsh-xps-peakfit

# dsh-xps-peakfit

XPS 分峰拟合 SOP —— 一个给 AI agent 用的 skill（Agent Skills 目录形态，`SKILL.md` + `references/`）。

仓库：<https://github.com/bansheng2000/dsh-xps-peakfit>

**四个步骤，名称与顺序是硬约束**（不得新增、删除、重命名或打乱）：

| # | 步骤 | 产物（第六节产物契约） |
|---|---|---|
| 1 | 荷电校正 | `01_charge_correction.md` + 校正后谱图 |
| 2 | 全谱分析 | `02_survey_elements.md` |
| 3 | 高分辨分峰 | `03_peakfit_<样品>_<轨道>.md` + 图 + 曲线数据 + XPSPeak 状态文件（`.xps` / `.rpa`） |
| 4 | 峰位移分析 | `04_shift_analysis.md` |
| — | 交付 | `05_deliverables.md` + 交付包；全程维护 `xps_run_record.md`（第七节） |

每一步都写齐：**输入 → 处理目标 → 输出 → 注意事项 → 门槛**。软件侧映射到 **XPSPeak 4.1** 的面板操作（附录 A：菜单/字段 ↔ 四步）。

## 关键机制

- **通过门槛**：每步末尾有一组勾选项，上一步门槛未过就停在该步，不往后做。例如步骤 3：每峰有物理依据、约束可逐项追溯到用户确认、残差无系统性结构、优度达标（达标判据由用户给定）。
- **产物契约**：每步固定文件名与最小字段，文件名以步骤号开头，顺序即执行顺序；原始数据目录只读。
- **结论必须有依据**：每条结论写成 `claim` / `依据（哪一步、哪个产物）` / `置信状态（支撑｜不可区分｜不支持｜不足以判定｜未验证）` / `备选解释`；缺依据自动降级为「不足以判定」（第九节）。
- **项目记录与续接**：`xps_run_record.md` 记录样品清单、逐样品 ΔE、各轨道约束、产物路径、未决问题；新会话**先读记录并逐个核对产物文件真实存在**，不凭旧完成标记跳过（第七节）。
- **步内 mode**：默认「执行」；「诊断」模式只读、只列问题，不改数、不自动转成修改（第二节）。
- **待确认问题表**：信息缺失项在第八节表化列出，并标注「阻塞 / 可延后」，不在缺信息时替用户假设。
- **出图分工**：数据与判定归本 skill；交给绘图 skill 的「出图委派包」共 10 项（数据文件 / 系列表 / 双线绘制约定 / 标注文本 / 轴 / 页面 / 禁止项 / 交付 / 验收），清单见 `SKILL.md` 第六节约定；要按参考图复刻排版/配色走 `dsh-origin-replica`（本 skill 只交数据、系列与标注、版面约束与禁止项），Origin 工具级细节走 `origin-plotting`。
- **Origin 收尾显示窗口**：出完最后一张 Origin 图（或交付完成）调 `origin_reveal` / `origin_release` 把 Origin 窗口显示出来并确认 `visible_after` 为真；不这么做，任务结束后只剩一个**看不见的 Origin 后台实例**（COM 拉起默认隐藏），用户既没法直接看/存/关，还挡住下次开 Origin。

## 交付物（缺一项即未交付）

- 步骤产物 `01`–`04` + `05_deliverables.md`
- **XPSPeak 保存文件**：`.xps`（谱图 + 背景 + 已定峰，可原样载回）/ `.rpa`（只存区域峰参数）
- **Origin 保存文件**：工程文件（如 `.opju`），图能继续编辑
- 图（PNG / PDF / TIF / SVG）+ 导出的 ASCII 与峰参数表
- **交付前必做「载回校验」**：`.xps` 重新载入、Origin 工程重新打开，峰参数/图页与产物表一致
- **残差不进成品图，但必须进交付物**：成品图不画残差子图；残差判定（拟合优度 + 是否含系统性结构 + 判定依据）必须写进 `03_peakfit_*.md` 与报告

## 文件

| 路径 | 内容 |
|---|---|
| `SKILL.md` | 技能正文（十一节）：〇 用途与边界 · 一 铁律 · 二 触发条件与使用方式 · 三 整体输入要求 · 四 整体输出要求 · 五 四个步骤（含附录 A XPSPeak 4.1 执行映射、附录 B 分轮放开与检查点，及步骤 3 的「基准参数快照」）· 六 产物契约与交付物清单 · 七 项目记录与续接 · 八 待确认问题 · 九 结论字段规范 · 十 禁止事项 · 十一 科学边界 |
| `references/deliverable-templates.md` | `01`–`04` 产物与 `xps_run_record.md` 的可直接填空骨架（字段名不要改，未获取的项写「待确认」，不留空、不猜） |
| `references/peakfit-baseline-snapshot.md` | 基准参数快照：仅当沿用那张参考截图时适用，不作为通用默认值 |
| `package.json` / `cordis.patch.yml` | 插件包声明（`files` 必须列全运行期文件）与 bundle patch（`- insert:` 形态） |
| `lib/index.js` | 插件入口：`server/*.py` sha256 同步 + 挂 `/xps` 路由 |
| `lib/routes.js` | 模板存取、SVG 缩略图、「用这个」指令、回环校验、档位读取 |
| `lib/client.js` | 右侧栏「XPS 模板」标签（免构建，宿主 ModuleLoader 注入） |
| `server/*.py` | XPSPeak 驱动的三个 py —— **唯一源**（安装位由壳按 sha256 用包内副本覆盖，不手改安装位） |
| `skills/xpspeak-automation/` | 第二个技能（软件自动化）：`SKILL.md` + 三个 py 的技能内副本（单独安装用，本仓库仍以 `server/` 为准） |
| `check_skills.py` | 触发词去重与双向互指核对（C1–C4）：`py check_skills.py` |
| `sync_skills.py` | 技能副本同步与漂移核对：`py sync_skills.py --check` |
| `legacy/dsh-xpspeak/` | 旧仓库整仓只读存档（含 `.git` 与历史，被 `.gitignore` 忽略） |
| `docs/v2.4-figure-routing.md` | 2026-10-19「分峰不等同于复刻」的决策记录（纯档案，无文件引用） |
| `test/selftest.mjs` | 自检：模板 CRUD / 路由状态码 / 拒绝路径 / sha256 两分支 / tab 契约 / 无 MCP 调用（`node test/selftest.mjs`） |

版本号与完整变更见 `CHANGELOG.md`（当前 v2.8.0 未发版）。本 README 不再内联变更摘要，版本只维护 `CHANGELOG.md` 一处。

## 插件壳与模板页（v2.8.0 未发版）

本仓库同时是 DSH 插件包（`package.json` + `lib/index.js` + `cordis.patch.yml`），壳只做两件事：

- **三个 py 同步**：包内 `server/*.py` 与安装位 `~/.dsh/dsh-xps-peakfit/server/` 比 sha256，不一致**以包内为准**覆盖并写一行日志（`旧 → 新`）。反向覆盖是禁止的。MCP 连接器 `custom-xpspeak` 指向安装位，所以 `files` 字段漏一个文件就等于装完缺文件。
- **模板页路由 `/xps`**：`GET /xps/templates`、`POST /xps/templates?filename=a.json`、`POST /xps/templates/<id>/{rename,use}`、`DELETE /xps/templates/<id>`、`POST /xps/favorites`、`GET /xps/thumb/<id>`。全部只接受回环请求（Host + peer 双查），其余 403。

侧栏标签：`id = kind = 槽位 key = "xps"`（三者必须同一字符串），显示名「XPS 模板」，另注册一个不带 `guide` 的兼容别名 `xps-templates`。

模板是一个 JSON（`name` / `category` / `element` / `orbital` / `doublet_delta_ev` / `peak_windows[]` / `fwhm_min` / `fwhm_max` / `background` / `constraints` / `note`；schema v2 起可选 `eta` / `charge_correction_ev` / `reference_peak` / `provenance` / `peak_windows[].observed`，schema v3 再加逐峰 `peak_windows[].eta` 与 `applicable_window_ev`（目标谱窗口不足其 90% 则 `use` 返回 422 `window-too-narrow`；90%–100% 放行并给 warnings），缺省仍按老模板走），**不预置任何模板**：峰位差 1 eV 结论就错，宁可不给。缩略图由 `lib/routes.js:pseudoVoigt` 按模板参数算一条模拟谱拼成 SVG（公式与 `server/xps_fit.py:gl` 一致，自检里对拍），算不出来给「无参数」占位。

审计与交付凭证：`POST /xps/audit`（只认 `_spectrum.dat` + `_peaks.dat` 文本导出，不解析 `.xps`）给七项检查与 `verdict`；`POST /xps/runlog` 在产物目录写 `run.json`（模板 id、实际 fit 参数、R²/rms/撞界/门检查、产物 sha256）；同一目录已有 run.json 时返回 **409 `runlog-exists`**（不覆盖 createdAt，需显式 `overwrite:true`）。审计接受 2 列谱（2 列无背景/拟合列时 fit-quality 判 skip 并标注「无背景列」）。选择态 `selection.json` 另存 `chargeCorrection` 五字段（`reference_peak` / `measured_ev` / `target_ev` / `shift_ev` / `method`，`shift=target−measured` 校验）。

## 使用

两个技能都在本仓库，装进 agent 的技能目录（如 `~/.agents/skills/`）后各自可独立触发：

| 技能 | 位置 | 管什么 |
|---|---|---|
| `dsh-xps-peakfit` | 仓库根 `SKILL.md` + `references/` | 判据、门槛、产物契约、四步 SOP |

File: SKILL.md
---
name: dsh-xps-peakfit
description: XPS 分峰拟合固定四步 SOP（荷电校正 → 全谱分析 → 高分辨分峰 → 峰位移分析），执行软件为 XPSPeak 4.1，每步带通过门槛与产物契约，结论须带依据否则降级为「不足以判定」。当用户提供 XPS 谱图并要求荷电校正、分峰拟合、化学态归属或峰位移比较时使用。触发词：XPS 分峰 / XPS 拟合 / XPS peak fitting / 荷电校正 / charge correction / 高分辨谱 / C 1s 校正 / 峰位移。
whenToUse: 用户给出 XPS 数据（全谱和/或高分辨谱），要求做荷电校正、分峰拟合、化学态归属、峰位或峰位移分析，或用 XPSPeak 4.1 做分峰时
---

# dsh-xps-peakfit — XPS 分峰拟合 SOP

> 当前版本 **v2.7.2**（四步固定 SOP）。历史变更与逐版说明见 `CHANGELOG.md`；本文件只保留判据与产物契约，变更记录不进正文。

## 〇、用途与边界

**用途**：XPS 分峰拟合。把一批 XPS 谱图从原始数据推进到「化学态归属 + 峰位移结论」，全程可复现、可追溯、可续接。**执行软件：XPSPeak 4.1**（用户指定）。

**本 skill 不能做什么**（别越界承诺）：

- 不做仪器校准，也不做荷电校正之外的能量标尺重定义。
- 不给全谱定量结论（只做定性 + 标为半定量的读数）。
- 不保证化学态归属正确——只给依据、备选解释与置信状态。
- 不做数据格式解析（不内置任何仪器格式的读写）。
- 不内置峰型/背景/优化算法；软件内的默认峰型、背景、参数取值一律由用户确认，**不得沿用软件默认值**。
- 不提供参考峰标准值库（只列候选种类，数值由用户给定）。
- 不替用户判定「这个数据够不够发/够不够好」。

## 一、铁律（流程不可变更）

固定四步，**顺序不可调换，不可新增、删除、重命名、拆分或合并**：

1. **荷电校正**
2. **全谱分析**
3. **高分辨分峰**
4. **峰位移分析**

配套约束：

- 每一步开始前必须拿到上一步**通过门槛**的产物；上一步未产出或门槛未过 → 停在该步，不得前进。
- 每步的原始数据**只读**，产物另存新文件，不覆盖输入。
- 本 skill **不预设**任何仪器参数、数据格式、峰型/背景算法或参数取值。执行软件已由用户指定为 **XPSPeak 4.1**（映射见附录 A）；软件内的取值仍一律由用户提供或确认（见第八节）。
- 信息不足时**停下来提问**，不得默认填充、不得「先做着看」。
- **门槛缺项不得自我豁免**：门槛判据缺失时该步视为未通过，停在原地索取；用户明确要求先推进时，该步所有结论的 `置信` 强制取 `不足以判定`，并在报告首页「未核定项」列出缺的是哪条判据。
- 实测值、拟合值、推断结论三者分开，且结论必须带依据（见第九节）。

## 二、触发条件与使用方式

**触发**：用户提供 XPS 谱图/数据文件（或用 XPSPeak 4.1 正在处理的谱），并要求做下列任一项——荷电校正、定性/元素分析、分峰拟合、化学态归属、峰位或峰位移比较、出 XPS 分析报告。

**不触发**：仅问 XPS 原理/常识；只要求画图不做校正与拟合；其他表征（AES、SIMS、XRF、EDX 等）；仅要文献综述。

**使用方式**：

1. 先跑第八节的待确认清单，把缺的项一次性问清（按「阻塞/可延后」分清哪些能先开工）。
2. 确认后严格按四步执行，**每步先给该步产物与门槛自检，再进下一步**。
3. **步内模式**（不新增步骤，仅标注本次做什么）：
   - `诊断`（audit）：只读、只列问题与依据，不改数、不出最终拟合结果；
   - `执行`：正常产出该步产物。
   用户未指定时默认 `执行`；要求「先挑毛病」「审一下」时用 `诊断`，且**只读审查不自动转成修改**。
4. **执行工具已指定：XPSPeak 4.1**，四步在软件内的具体操作见附录 A。某一步软件内没有对应通道时，在数据层做完再载入，并记录方式（不得在软件里改原始数据）。本机另有 `xpspeak-automation` 能力（MCP / Win32 消息驱动，可脚本化载谱、加减峰、优化、导出），**是否启用由用户决定**，默认人工操作。
5. 每步产物按第六节的契约落盘，并按第七节写入项目记录。
6. 数据不足以支撑某结论时，明确写「不足以判定」，不硬凑。
7. **出图分工（不新增步骤，只定职责边界）**：数据与判定归本 skill；需要按参考图复刻排版/配色（图表语法：配色、字号、布局、面板、页面尺寸）时，走 `dsh-origin-replica`——本 skill 只交出数据、系列与标注内容、版面约束与禁止项，不另立复刻流程；Origin 工具级参数与失败恢复细节见 `origin-plotting`。

## 三、整体输入要求

| 类别 | 必需内容 |
|---|---|
| 谱图数据 | 原始文件或数值（能量列 + 强度列）。须标明：能量是结合能还是动能、单位、步长、X 轴方向、是否已做仪器校准 |
| 谱图范围 | 一条全谱（survey）+ 每个待分析轨道的高分辨谱；标明哪些属于同一批/同一样品/同一条件 |
| 样品信息 | 样品是什么、样品系列与变量（若做位移比较）、制备与保存条件、是否绝缘体 |
| 采集条件 | 仪器型号、X 光源、通能、步长、采集时间、是否同批同条件采集 |
| 校正依据 | 参考峰种类与标准值、校正方式、是否允许校正 |
| 拟合偏好 | 背景类型、峰型、参数约束（峰位/半高宽/面积比/自旋轨道分裂与分支比）、固定与自由参数、是否允许自动优化 |
| XPSPeak 侧 | XPSPeak 4.1 安装路径与用法（人工点 / `xpspeak-automation` 自动化）；已存的 `.xps` / `.rpa` 保存文件；现成的 `Peak Type`、`S.O.S.`、`%Lorentzian-Gaussian`、`Asymmetry`、`Fix` 勾选等面板取值 |
| Origin 侧 | Origin 版本与工程文件格式（`.opju` / `.opj` / 其他）；是否由 Origin 出图或重绘；是否已有统一模板/样式文件；已有工程文件（若续做） |
| 交付要求 | 期望的输出形式（表/图/报告）、格式、语言；交付目录与命名规则 |

## 四、整体输出要求

- 四步产物**齐全且顺序对应**，每步产物独立成段，可直接引用。
- 数值带单位。凡涉及**差值比较**的量（峰位差、占比差），必须给不确定度或明确写「未评估」；确实给不出时明说做不到，不得用形容词代替。
- 全文能量差一律带下标：荷电校正平移量写 `ΔE_CC`，相对基准的峰位差写 `ΔE_shift`；不带下标的裸 `ΔE` 不得出现在产物与报告中。
- 每个结论按第九节字段给出，标注依据与置信状态。
- 拟合过程可复现：列出峰数、峰型、背景、约束方式、固定/自由参数、初值、拟合优度（XPSPeak 字段名原样记录）。
- 输出中明确区分三类数据：**实测值 / 拟合值 / 推断结论**。
- 原始数据不被覆盖；中间产物与最终产物分开存放并命名有序。
- **交付物必须包含保存文件**（见第六节交付物清单）：**XPSPeak 保存文件恒为必须**（`.xps` / `.rpa`）；**Origin 保存文件仅在「经 Origin 出图/重绘」时必须**（工程文件，`.opju` 或本机 Origin 版本对应格式），本次不经 Origin 时改交实际绘图工具的**可编辑工程文件**，并写明「未使用 Origin ＋ 绘图工具与版本」。**只交图、不交保存文件 = 未交付**（别人无法复现、也无法继续编辑）。
- 「图/表 + 原始数据 + 参数记录 + 可载回/可编辑的保存文件」齐，才算交付完整。
- 最后附「未决问题与建议补测」清单。

**结论与建议的回复格式（五段；凡给用户或上游的结论、建议、修正意见都用这一套）**

1. **当前证据** —— 实测值 / 回读值 / 文件:行号；不许用「看起来」「好像」代替读数
2. **改什么** —— 具体动作或建议值（能落到参数、文件、字段上）
3. **为什么** —— 机制 / 原理（为什么这样改会起作用）
4. **依据** —— SKILL 行号 / 软件行为 / 文献 / 实测记录（指向可查的位置）
5. **如何判定** —— 改完怎么证明对了：要可执行（一条命令、或一个能读出的读数 + 阈值）

**五段缺一段 → 该条结论状态为「未验证」，不得进入结论清单**（与第九节 `置信` 字段联动）。详细推导可以另起段落，但这五段必须在。

**交付前自检清单**（逐条打勾，未过不得交付）：

- [ ] 同一化学态在不同样品间的**约束指纹**逐字段一致（背景类型 / `%Lorentzian-Gaussian` / `Asymmetry` / `Peak Type`+`S.O.S.` / FWHM 约束 / `Fix` 集合 / 峰数，见步骤 4）；不一致时已按降级路径处理（影响已量化 → 比较但标「可比性受限」；未量化 → 不得比较）
- [ ] 位移量已与综合不确定度比较，或已标注「不可区分」
- [ ] 没有把拟合值当实测值呈现
- [ ] 每个峰都能写出一句物理依据
- [ ] 每条结论都带 `依据` 字段（否则已降级为「不足以判定」）
- [ ] 原始数据未被覆盖，产物文件名与契约一致
- [ ] XPSPeak 保存文件已落盘（`.xps` 谱图+背景+已定峰，或 `.rpa` 区域峰参数）＋ 导出 ASCII/峰参数表 ＋ **重算后的背景曲线数据**（`<样品>_<轨道>_bg_curves.dat`）
- [ ] Origin 保存文件已落盘（工程文件含数据表与全部图页）且**能重新打开**；本次不经 Origin → 已填「未使用 Origin ＋ 绘图工具与版本」
- [ ] 两处保存文件都做过「载回/打开校验」，参数与图与产物表一致
- [ ] 保存文件命名能看出对应哪条谱、哪次拟合（版本），不是 `未命名.xps` / `Graph1.opju`
- [ ] 未决问题与建议补测已单列

## 五、四个步骤（含 XPSPeak 4.1 执行映射）

### 附录 A：XPSPeak 4.1 执行映射（软件操作 ↔ 四步）

工具链事实（来自 `xpspeak-automation` 技能与本机实测清单，**勿另行编造**；下列条目除另有标注外均未独立复验，有疑问以实机复测为准）：XPSPeak 4.1 是 VB6 GUI 程序，**没有命令行接口**；数据进出走 `Data > Import (ASCII)` 与原生 `.xps` / `.rpa`；菜单为 `Data / Background / Add Peak / Parameters / Optimise Region / ReDisplay`（顶层 `Add Peak`、`Background`、`Optimise Region`、`ReDisplay` 本身即命令）。

**前置检查（步骤 3 开始前执行一次）**：确认 XPSPeak 4.1 可启动、可打开并保存 `.xps`。不可用 → 停在步骤 3，报「缺执行软件」，不得用其他软件的产物冒充 `.xps`；用户同意换软件时，须改写步骤 3 产物与交付物清单，并写明替代方案与与本流程不可比之处。

| 步骤 | 软件内操作 | 必须落盘 | 注意 |
|---|---|---|---|
| 1 荷电校正 | **软件内没有专门的荷电校正功能**（菜单清单中无此项）。在数据层平移能量列后载入；不在软件里改原始数据 | 校正后谱图（ASCII / `.xps`） | 校正量必须写进 `01_charge_correction.md`，**不得只存在于软件会话里** |
| 2 全谱分析 | `Open XPS` / `Data > Import (ASCII)` 载全谱 → 只读判读；全谱不分峰 | 元素–轨道清单 | 软件内不产出定量结论；只用它看峰位与相对高度 |
| 3 高分辨分峰 | `Background` 扣背景 → `Add Peak` 定峰（`Peak Type` / `S.O.S.` / `Position` / `FWHM` / `Area` / `%Lorentzian-Gaussian` / `Asymmetry` / `Fix` / `Constraints`）→ `Optimise Region` 或 `Optimise All` → 看 χ² 与残差 | 原生 `.xps`（含背景与已定峰，可原样载回）**或** `.rpa`（只存区域峰参数，可套用到别的谱）＋ 导出的 ASCII 与峰参数表 | 参数快照见步骤 3「基准参数快照」；`Parameters > Save Region Parameters` 是 `.rpa` 通道 |
| 4 峰位移分析 | `Data > Export (Peak Parameters)` 取峰位表 → 与本 skill 的位移表对齐 | 峰参数表 | 峰位是**拟合值**，不得写成实测值 |

真机坑（据实机操作记录，未附证据文件；照抄，别再踩）：传给文件对话框的路径必须是**反斜杠**形式（正斜杠会被拒绝）；`Import (ASCII)` **只认 CRLF**，LF-only 会被静默读错（点数减半、列错位）；导出成功会弹 “Data file exported” 模态框，要顺手点掉；`Save XPS` 的保存框标题仍写着 “Open file”，按标题匹配时别写错。**导入完成后必须立刻核对点数是否与源文件一致**（见步骤 3 门槛「导入核对」）；点数对不上先把文件修好（重导为 CRLF），不得带着错数据往下拟合。

### 附录 B：分轮放开与检查点（四步共用）

本节**不新增步骤、不改四步顺序、不放宽任何既有门槛**；只管「每一步内部，这一轮允许放开哪几个参数」。既有的门槛（导入核对、数据充分性、背景自洽、可复现性、重叠峰、优化后回读）仍是**跨轮的总门**，分轮只决定这一轮动哪几个参数。

铁律三条：

1. **一次只放开一组变量**。变量分五组：**背景类 / 峰位类 / 峰宽类 / 面积类 / 约束类**（`S.O.S.`、双线面积比、`Fix`）。同一轮内不得跨组放开；要放开第二组，必须先让上一组通过检查点。
2. **不通过就回退上一个检查点**，不许「再加几个放开项试试看」，也不许用加峰、放宽约束、调高阈值来绕过（见第十一节 边界 1、2、4）。
3. **每轮记一条检查点**，字段固定，缺字段即视为未记录：

   `轮次 | 放开组 | 初值来源 | 结果 | 残差 | 物理检查 | 通过?`

   - **结果**：该轮放开组各参数的最终值（含单位与有效位数）。
   - **残差**：所用判定规则 + 数值（规则定义见步骤 3「残差判据」）。
   - **初值来源**：步骤 2 定位 / 文献值 / 上次同款 / 用户给定（四选一，不得留空）。
   - **物理检查必须具体**，写实际比对值，禁止写「看着合理」：① 峰位是否落在该化学态的候选取值区间（写明区间与来源）；② `FWHM` 是否落在用户给定区间内；③ 双线两端面积比与目标比值（2p = 2:1 / 3d = 3:2）的偏差；④ 峰数是否与谱上可辨峰一一对应（逐个写出峰位）。
   - 阈值与区间一律**用户给定**；未给定 → 该轮判「未核定」，不得写「通过」（按第一节「门槛缺项不得自我豁免」）。

检查点按步骤落在产物里：步骤 1 的参考峰轮记进 `01`，步骤 2 记进 `02`（放开组＝无），步骤 3 的全部分轮记进 `03`，步骤 4 记进 `04`（放开组＝无）；汇总进 `xps_run_record.md`。

### 步骤 1：荷电校正

| 本轮允许放开 | 本轮必须固定 | 进入下一步的通过条件 |
|---|---|---|
| 参考峰 `Position`（必要时含参考峰自身 `FWHM`）——**只此一组** | 峰数、背景类型与参数、其余峰、能量列网格（不得重采样） | 参考峰峰位取自**拟合峰顶**且方法与 FWHM 已记；`ΔE_CC` 有依据；同批漂移在用户容许范围内（步骤 1 门槛四条全过） |
| 参考峰不可辨时：**不放开任何变量** | 全部 | 停在步骤 1 索取参考峰或补测；不得改用「把 C 1s 移到 284.8」这类未实测做法（见第十一节 边界 3） |

- **输入**
  - 原始谱图（至少包含一条参考峰所在区间的谱；全谱与高分辨谱都要参与，且校正结果对两者一致）
  - 用户指定的参考峰种类与其标准结合能
  - 采集时的荷电情况说明（是否已知荷电、是否绝缘样品、是否已做过任何校正）
- **处理目标**
  - 确定荷电偏移量 `ΔE_CC`（eV，含正负号）
  - 把同一批样品、同一实验条件的所有谱（全谱 + 全部高分辨谱）统一平移到同一能量标尺
  - 记录校正依据，使 ΔE_CC 可被复核
- **输出**
  - `ΔE_CC`（eV，带符号）与校正方式（内标峰位对齐 / 费米边 / 其他，由用户确认）
  - 参考峰校正前峰位、校正后峰位、与标准值的偏差；**峰位的取得方式必须写明**（拟合峰顶：峰型 / 背景 / `FWHM` / 拟合区间；或目视：不确定度 ±___ eV）
  - 每个样品的独立 `ΔE_CC`
  - 校正后的谱图文件（新文件，不覆盖原始数据；**校正后的谱才载入 XPSPeak**）
- **注意事项**
  - 参考峰必须不与目标峰重叠、且其归属成立（如污染碳、内标金属），归属存疑就先问。
  - **预读例外**（不改四步顺序）：为确定参考峰，允许对全谱做**只读**查阅，仅用于识别参考峰的存在与位置；预读不产出 02 产物、不下元素结论，结论只写进 01 的「参考峰确定方式」。无法确定参考峰 → 停在步骤 1 提问。
  - 每个样品/每批必须用**各自的** `ΔE_CC`；不得拿同一样品的 `ΔE_CC` 硬套到其他样品。
  - 绝缘样品荷电会随时间漂移：若同批不同扫描的参考峰位漂移超出用户给定的容许范围，必须先质疑数据质量，不得默默取平均。
  - **参考峰峰位一律用拟合峰顶，不许目视读数**：拟合峰位须写明峰型 / 背景 / `FWHM` / 拟合区间。理由：参考峰位置直接平移整条谱，`±0.1 eV` 的目视误差会**原样进所有结合能**。
  - **只能用目视时**：`01` 必须写「目视读数，不确定度 ±___ eV」（该值由用户给定），该次校正记为**未达合格校正**，依赖它的位移结论 `置信` 一律取「不足以判定」，直到改用以拟合峰顶重做（用户要求先推进时按第一节处理：结论同样强制「不足以判定」并进「未核定项」）。
  - 禁止为了「拟合好看」反向调整 `ΔE_CC`。
  - 校正前后的谱图都保留。
  - XPSPeak 内没有校正通道：若有人只在软件里「看着像」就手工挪峰位，视为无效校正，不得写进 `01_charge_correction.md`。
  - 本 skill 不预设参考峰标准值。常用候选（**须用户确认后使用**）：污染碳 C 1s、Au 4f7/2、Ag 3d5/2、费米边。
- **门槛**（全部满足才可进步骤 2）
  - [ ] `ΔE_CC` 有明确依据（参考峰 + 标准值来源）
  - [ ] 参考峰峰位取自**拟合峰顶**（峰型 / 背景 / FWHM / 拟合区间已记入 `01`）；若为目视读数，已标「目视读数 ±___ eV」且该次校正判**未达合格**
  - [ ] 同批参考峰漂移在用户容许范围内
  - [ ] 各次测量（全谱 / 各高分辨谱）的 `ΔE_CC` 已逐条记录；仅在差异 ≤ 用户容许范围并写明「合并依据」时才合并为同一值

### 步骤 2：全谱分析

| 本轮允许放开 | 本轮必须固定 | 进入下一步的通过条件 |
|---|---|---|
| **不放开任何拟合变量**（全谱只读判读，软件内不分峰） | 不 `Add Peak`、不改原始数据、不出定量结论 | 元素–轨道清单每条都能指向具体谱图文件；存疑项单列；未出现定量结论（步骤 2 门槛三条全过） |
| 只放开「判读」：元素–轨道归属的候选与优先级 | 峰参数一个都不动 | 同上；且待高分辨清单已按优先级排序 |

- **输入**
  - 经步骤 1 校正后的全谱（若用户明确要求不做校正，须书面说明并记录）
  - 样品背景信息（已知元素、可能污染、制备过程引入的元素）
- **处理目标**
  - 定性：确认样品实际含哪些元素
  - 排查：是否存在污染峰、异常峰、误判峰
  - 定向：圈定需要做高分辨的「元素–轨道」清单（含大致位置与相对含量排序），供步骤 3 使用
- **输出**
  - 元素–轨道清单（含定性判断依据；若给 at%：须同时写 ①灵敏度因子来源（仪器 RSF / 文献 / 未知）②是否含污染 C ③有效位数，三项缺一 → 不给数值，只写「检出 / 未检出」；表格标题一律写「半定量（方法见注）」）
  - 污染/杂峰/异常峰清单
  - 待做高分辨的「元素–轨道」列表与优先级
  - 存疑项清单（弱峰、重叠峰、疑似俄歇线或卫星峰误判）
- **注意事项**
  - 全谱只做定性与半定量（at% 按上条三项要求呈现），**不得**据此下定量结论。
  - 注意俄歇峰、卫星峰、简并轨道重叠造成的误判。
  - 低含量元素可能在全谱中不可见，须说明「未检出 ≠ 不存在」，并建议是否需要更长采集或更细扫描。
  - 全谱不做分峰。
  - XPSPeak 里看全谱时不要顺手 `Add Peak`：全谱分峰会污染后续判断。
- **门槛**（全部满足才可进步骤 3）
  - [ ] 每个「元素–轨道」都能指向具体谱图文件
  - [ ] 存疑项已单列
  - [ ] 未出现定量结论（出现的 at% 均已按三项要求标注为半定量）

### 模板页与「用这个」的返回值

右栏「XPS 模板」标签存的是**约束模板**，不是谱图数据。点「用这个」拿到的 JSON 是第 3 步的输入之一，不是结论——照它拟合，但门槛照样走。

1. **入口**：右侧栏「XPS 模板」标签，背后是插件路由 `/xps/templates`（上传 / 改名 / 收藏 / 删除都在这一页）。空态就是空列表——第一版不预置任何模板。
2. **返回结构**：`{fields, steps, notes}`。`fields` 是约束来源（逐项与用户确认后才写进门槛），`steps` 是建议调用顺序，`notes` 是软件侧提醒（尤其「Add Peak 是菜单命令，不接收位置/宽度参数」）——三者都不是数据，也不是拟合结果。
3. **字段 → 工具参数映射**（写死，不许自己加）：

   | 模板字段 | 目标参数 |
   |---|---|
   | `peak_windows[].center_ev` | `xpspeak_fit.centers`（初值，不是固定值） |
   | `doublet_delta_ev` | `xpspeak_fit.ds` |
   | `constraints.area_ratio` | `xpspeak_fit.ratio` |
   | `fwhm_min` / `fwhm_max` | `xpspeak_fit.wlo` / `whi` |
   | `background` | 三种取值：`shirley`→`shirley`、`linear`→`linear`、`file`→`file`（背景取自目标谱自带的 Background 列，插件不做模型假设；纯两列 ASCII 没有背景列，用不了）。`xpspeak_build` 会按模板在 Background 对话框里选类型（实测 `Linear` 产出的背景对两端直线偏离 0.0%）；`file` 不点 Background，且只接受 `.xps`/`.rpa` 源谱。老模板里的 `tougaard` 读出时归一成 `file` 并在 note 里保留原文 —— 声明了却兑现不了的类型不再进库 |
   | `eta`（0–1，%Lorentzian） | `xpspeak_fit.eta`：**逐峰优先**取 `peak_windows[].eta`，没写的峰回落模板标量（缺省 0.3 只是老模板回落值；三份实测谱主峰 %GL 45–48%、卫星 100%，能填就填） |
   | `applicable_window_ev`（>0） | **不是工具参数**：模板标定时的窗口宽度；目标谱窗口（高−低）**不足其 90%** → `use` 返回 422 `window-too-narrow`（message 同时写模板宽度与本次宽度）；90%–100% 放行但 `warnings` 写明窄了多少 eV，边界截断按常规检查 |
   | `peak_windows[].search_ev` | `xpspeak_fit.ctol`（峰位初值允许移动的半宽）**只能给一个标量**：取各峰 `search_ev` 的最大值；一个都没有 → 回落 1.0 eV |
   | `charge_correction_ev`、`reference_peak` | **不传参**，只写进报告（「已按 C 1s 284.6 eV 校正」这类信息） |
   | `provenance`、`peak_windows[].observed` | **不传参**，只用于显示与换样品对照（`observed` 是这一次的实测值：峰位/宽/%GL/面积/占比）。要让它影响拟合，必须显式写该峰的 `peak_windows[].eta` |

   **`warnings` 是提醒不是错误**：模板没写 `eta` 时 `use` 仍返回 200，但 `instruction.warnings` 非空（「已按 0.3 拟合，实测 %GL 不同的谱请补 eta」）——见到就补 `eta` 再拟合，别装作没看见。模板写了 `applicable_window_ev` 但请求里没带谱图路径、或谱图读不出范围时，也只给 warnings（「未核对」）；老模板没写这个字段、而这次带了谱图时，同样只给 warnings（「未标 applicable_window_ev」）。一旦拿到窗口且不足，就是 422 拒绝，不是警告。

   **不映射面积、不映射峰高**：模板里没有这两个字段，别自己造经验值；`observed.area` / `observed.share_pct` 也只是参照，**不得**变成 `ratio` 或任何固定约束。顺带把 `xpspeak_fit` 的峰高口径记清楚：`height` 是**主线**幅度，`height_pair` 是该峰位处的**合计**高度（含伴线尾巴）；`area` 是双线合计、`area_main` 是主线面积，`ratio=0.5` 时 `area = 1.5 × area_main`。拿 `height` 当「峰高」去和原始谱比，会以为拟合矮了 43%（实测恰好 1.500×），要比高度用 `height_pair`。
4. **`search_ev` 是窗口半宽 → `ctol`**：用来判「拟合峰跑出窗口 → 报错停下」，不是用来固定峰位；模板只存一个标量，取各峰最大值（`xpspeak_fit` 不收数组）。峰位在 `centers` 里只是初值，第 3 步的初值可复现性照常做。
5. **教学档**：模板页按钮禁用，服务端对 `use` 返回 403 `teaching-mode`。此时改走手工四步、把模板字段念给用户听；不许悄悄切档，也不许换通道绕过。
6. **模板峰位来自文献或用户，不是数据来源**：拟合仍走第 3 步的门槛、残差判定与结论字段；模板再漂亮也不能替数据说话（对齐铁律第一条）。

#### 从 .xps 导入模板（新建模板最省事的一条路）

面板上的「导入 .xps」只管**造模板**，不碰目标谱、不产生任何拟合结论。链路：选一个 XPSPeak 存出来的 `.xps` → 服务端起 `server/xpspeak_import.py` 打开它、导出 `_peaks.dat` 与 `_spectrum.dat` → 生成草稿 → 面板预填并等你点「保存模板」。

1. **峰参数只取软件导出值**：峰位、FWHM、%GL 逐峰来自导出文本（不是从图上目测），`eta` = `%GL/100` 逐峰独立；`fit_window_ev` 按「首峰 − 3×最大 FWHM、末峰 + 3×最大 FWHM」推，超出谱范围就取交集并在回包里出 warning；`applicable_window_ev` 取谱宽。
2. **背景判定用 Python 那套算法，不另写一份**：把谱自带的 Background 列分别与「两端点直线」和「重算 Shirley」逐点比，按扣背景峰高归一，谁的最大偏离 < 0.5% 判谁；两个都不过判 `file`（建区沿用谱自带背景）并把两个百分数写进 warning。这是来源约束，不是「这个背景适合这条谱」的证明。
3. **元数据不许多键为空**：`element`/`orbital`/`category` 是检索键，从文件名认（`Ni2p`、`Ni 2p`、`ni_2p` 这类都认），认出来就预填 `category=高分辨谱`；认不出留空并在面板标红，**保存按钮会拒绝**——缺键的模板等于脏数据。
4. **不留原始文件**：导入成功后源 `.xps` 从 `imports/` 删掉（原文件在用户磁盘上），`sha256` 与原始文件名写进 `draft.provenance` 供复盘；`imports/<时间戳>.json` 只留最近 20 份草稿。
5. **拒绝路径**：教学档 403 `teaching-mode`；`.rpa` 415 `rpa-not-supported`（只有区域峰参数、没有谱）；非 `.xps` 或文件头不是 `XPSPEAK 4.0` → 415 `not-xps`；超过 20 MB → 413；同一时刻只允许一份导入（`imports/.lock`，占用时 409 `import-busy`，陈锁 >5 分钟视为上次被杀）；导出里没有峰 → 422 `no-peaks`；起不来 XPSPeak → 501 `xpspeak-not-found`；超时（默认 90 s，`XPS_IMPORT_TIMEOUT_MS` 可调）→ 504。
6. **导入 ≠ 复核**：草稿里的 `observed`（面积/占比/FWHM/%GL）是那次记录的实测值，只作对照；用这份模板拟合新谱时，门槛、残差与结论字段照旧。
7. **静默运行（默认）**：导入期间 XPSPeak 不该在你眼前乱弹窗。脚本默认 `--hidden`：启动时 `STARTUPINFO` 直接 `SW_HIDE`，再加一个 80 ms 轮询的隐藏线程，把**本进程**的可见顶层窗体全部 `ShowWindow(h, 0)`（只碰这次拉起的那个 pid，你自己开着的另一个 XPSPeak 实例不受影响）。实测这条路上「打开 → 导出峰参数 → 导出谱」与可见模式**逐字节相同**（30241 B、md5 `75f1fae4…`），`build` 那条（打开 → 扣背景 → Add Peak → 存 `.xps`）也能跑完（28.2 s、峰参数与传入完全一致）。两点如实说明：① 窗口仍会**闪现**——10 ms 采样器实测单窗最长可见 0.29–0.36 s（轮询间隔 80 ms 决定上限，采样线程被抢占时读数偏大），不是 0；② 别指望靠独立桌面/窗口站彻底消掉它，那条路没验证过、还可能让 VB6 控件找不到窗口。排障时加 `--no-hidden` 让窗口正常显示。

### 选择态：用户说「按模板做」→ 一次跑完

用户只说一句「按模板做 / 用这个模板」，agent 自己读完再动手，不回头问第二遍参数。

1. **先读选择态**：`~/.dsh/dsh-xps-peakfit/selection.json`（面板「选这个」写入；`GET /xps/selection` 读同一份）→ `{templateId, spectrumPath, chargeCorrection, updatedAt, lastRun}`。`chargeCorrection` 五个字段缺一不可：`reference_peak` / `measured_ev` / `target_ev` / `shift_ev` / `method`，且 `shift_ev` 必须等于 `target_ev − measured_ev`（写入时服务端校验，不一致 400）；只存 shift 的话，事后没人能判断它是怎么来的。缺失时 `use` 只给 warnings 不拦，但第 1 步必须先把它补上。`templateId` 为 null 或模板已删 → 请用户在面板点「选这个」（连同谱图路径一起填），不要自己猜模板、也不要随手挑一个收藏项代替。
2. **一次取齐参数**：模板字段按上节映射表转成 `xpspeak_fit` 参数；逐峰 `eta` 取 `peak_windows[i].eta`（没有才回落模板 `eta`；`observed.gl_pct` 只作对照，不进拟合），`ctol = 各峰 search_ev 的最大值`，`bg` 按 `background` 映射；`window` 取模板 `fit_window_ev`（与谱范围取交集）—— 不传 window 等于拿整条谱拟合，窗口外未建模的峰（如 2p1/2）会把 R² 拉到 0.4–0.6 并逼着峰往边界跑。**`doublet_delta_ev` 为空时不给 `ds`**（缺省 0 = 单线、不猜）：1.18 是 S 2p 的劈裂，顺手套到 Ni/Co/Fe 2p 上会把一个组分的峰高**压到 0**，只留一条「撞界」提示（同一份 Ni 2p 实测：R² 0.997957→0.985095、rms 276.76→747.54）；要双线必须显式传 Δ，取值来自模板或文献。
3. **执行顺序**：先校正再拟合（插件不平移能量；模板 `charge_correction_ev` 非 0 时，`fields.charge_correction` 会给出 `{ev, reference_peak, applied:false}` 与一条前置步骤：目标谱必须已按参考峰校正，未校正不许往下做 fit，也不许把它当成已施加）→ `xpspeak_open`（`spectrumPath`）→ `xpspeak_fit`。档位闸门照旧：教学档停在手工四步，不许代执行。闸看的是**拟合区** `fit_window_ev`：本次谱宽不足其 90% → `use` 直接 422，不许绕过；90%–100% 放行并给 warnings；`window` 与谱范围取交集，无交集直接 422 `window-outside-spectrum`。`applicable_window_ev` 只管「数据够不够长」的提示，**不再当拟合窗口**（文件扫描宽度 ≠ 拟合区：同一份 Ni 2p 谱 40 eV 全窗 R²=0.5869、4 项撞界，收到 844.37–866 后 R²=0.9481、无撞界）。
4. **硬前置拦住就不许落盘**：撞界（`res.bound` 非空）、背景不一致、峰心距谱端 < 3×FWHM 的截断警告——**任一出现就停下**，不 `xpspeak_build`（它是唯一往 GUI 里加峰、写 `.xps` 的步骤），把原因写回 `selection.lastRun`（`POST /xps/selection` 带 `lastRun`，`templateId`/`spectrumPath` 保持原值），再如实报给用户；同时把这次的门检查与失败原因写进 `run.json`（`POST /xps/runlog`，见下节）。
5. **全过才交付**：`xpspeak_fit` 只算不写 GUI（Region 里一个峰都没有），`xpspeak_save` 存的是 GUI 当前状态，所以「fit → save」只会得到一份没有峰的 `.xps`。交付必须走 `xpspeak_build`：`peaks` 用本次 fit 返回的 `{pos, fwhm, area}`（`gl = eta×100`），带上 `window`、`expect_bg`/`actual_bg`、`wlo`/`whi`；build 一次写出 `.xps` + `spec` 导出谱 + `par` 峰参数表，**不要再让 `xpspeak_export`/`xpspeak_save` 写同一个文件**。建区前先把背景口径统一：把本次 `window` 一并传给 `xpspeak_build`（默认 `crop=true`）—— XPSPeak 建区按**整条谱**算 Shirley，`xpspeak_fit` 只在拟合窗口内取端点，两者在窗口内平均可差 866 cps（实测 ni2p_cc.dat），Peak Sum 会系统性偏低、R² 从 0.9923 掉到 0.9682；不一致时 build 自动裁谱并在返回里写明裁了哪些点，`crop=false` 则直接拒绝（不许静默建区），然后把峰表（中心 / FWHM / 面积 / 占比 / ±σ）与来源（谱图路径、模板名、生成的文件）写回 `lastRun`，并调 `POST /xps/runlog` 在产物目录落 `run.json`（同一目录已有 `run.json` 时返回 **409 `runlog-exists`** 并原样带回旧内容，不覆盖 `createdAt`；确要重写必须显式传 `overwrite: true`）：模板 id、实际 fit 参数、R²/rms/撞界/门检查、每个产物的 sha256 与字节数、时间。`run.json` 是这次交付的凭证 —— 没有它，事后无法证明这份图是这条谱、这组参数跑出来的。runlog 的顶层键走白名单（`dir` / `files` / `templateId` / `fit` / `result` / `chargeCorrection` / `forced` / `preflight` / `overwrite` / `spectrumSha256`）：写错键名（例如把产物列表写成 `artifacts`）直接 400 `unknown-field` 并列出允许键，不再静默写出空数组；`spectrumSha256` 记审计谱的哈希，就是审计里「同源谱」判定的依据。**面积回读要按系统偏差看，不是逐峰对到 1%**：XPSPeak 的面积回读（要求/实测）实测落在 2–5%（-1.6% / -5.0% / -2.3% / -4.3%），宽峰尾部被切得更多（峰 2 的 FWHM 4.25 时就到 5%），所以**不要把它设成 1% 的硬闸**；确要设闸就按 6% 警告 / 10% 阻断两档写清，并在产物里注明「面积以回读值为准」。
6. **教学档**：`POST /xps/selection` 返回 403 `teaching-mode`，面板按钮同样禁用；此时改手工四步、把模板字段念给用户听，不许悄悄切档或换通道绕过。
7. **选择态只是入口，不是判据**：模板峰位仍来自文献或用户，结论仍走第 3、4 步的门槛与残差判定；边界截断即使放行，也必须把「面积只按当前窗口积分」写进产物。

### 审计已有产物（只读，事后复核）

`POST /xps/audit`，入参 `{spectrumPath, peaksPath, templateId, window?, runPath?}`，返回 `{ok, verdict: "pass"|"warn"|"fail"|"insufficient", window_mode, window, scope, checks: [{id, name, status, detail}], summary}`。

**窗口口径必须与 fit 一致**：`window` 优先，否则取模板 `fit_window_ev`，再与谱范围取交集；两者都没有就是整条谱，回包标 `window_mode: "full"`（看得见「这次是按整条谱审的」，不是默认当成对了）。交集为空 → 422 `window-outside-spectrum`。审计的 R²、四段残差、峰顶缺口与窗口适用性都按同一个切片算，否则 audit 与 fit 会给出两套 R²。

**交付凭证**：传 `runPath`（产物目录的 `run.json`）时逐条重算每个 artifact 的 sha256，不一致或文件消失 → `artifacts-modified` 判 fail（写明哪个文件、原/现哈希）；不传 或 `run.json` 读不出 → `uncontrolled` 判 warn（「这份产物没有交付凭证」）。没有凭证不等于通过。面板顶栏「审计这份」走同一个路由（教学档同样禁用）。

1. **只审文本导出**：`_spectrum.dat`（B.E. / Raw Intensity / Peak Sum / Background / difference）与 `_peaks.dat`（Peak / Position / Area / FWHM / %GL）。**列数**：≥2 列就接受 —— 2 列（B.E. + 强度）没有背景列、也没有 Peak Sum 列，`fit-quality` 只能 `skip` 并在 detail 写明「无背景列」，`bg-shape` 判 `skip`；列数 <2 才拒绝，错误文案必须写出实际读到几列与「需要 2 列或 XPSPeak 导出（≥3 列，含 Background）」，不许再把“没有数字列”误报成「行数不足」。**不解析 `.xps`** —— 那是 XPSPeak 私有格式，实测不同点数文件偏移读出来是垃圾，不许承诺。要审 `.xps`，先在软件里打开并导出这两份文本。
2. **七项内容检查 + 交付凭证一项**（阈值与保存前的校验链同源，避免「存的时候一个标准、审的时候另一个标准」）：`fit-quality`（**R² 按扣背景 `(Raw−Background)` 对 `(Peak Sum−Background)` 算** —— 与 XPSPeak 保存的同一刻度；同一份 v2 产物扣背景 0.8683 判 fail，按原始计数 0.9152 会误判 pass。detail 两个口径都写，闸只认扣背景，<0.85 阻断 / <0.90 警告）、`residual-structure`（残差四段，任一 |均值| >0.5×rms 阻断）、`peak-gap`（max|data−fit| 占峰顶 >5% 警告 / >10% 阻断）、`bg-shape`（按模板声明的类型重算：`linear` 比两端直线、`shirley` 用与 `xps_fit.shirley_bg` 同源的算法按文件端点重算，偏离 > 扣背景峰高 0.5% 阻断；文件实际是另一种类型时单独报「背景类型不符」，不再两种都套「必须是同一条」；`file` 不做模型重算，判 skip 并写明「背景取自谱图」）、`template-copied`、`window-applicability`（对 `fit_window_ev` 判，不足 90% 阻断；拟合区未标时 skip）、`boundary-truncation`（峰心距拟合区端点 <3×FWHM 警告）。
3. **`template-copied` 的判据**：各峰 FWHM 全等于模板 `observed.fwhm`（±0.01）且峰位是整体平移（离散 ≤0.05 eV）→ 判 `<fail>`，detail 写明平移了多少 eV。这是「把模板峰形搬过去只调高度」，不是拟合。没有模板时退一步：三个以上峰的 FWHM 完全相同 → 警告。**例外是同源谱**：若被审的谱就是模板的来源谱（判据优先 `run.json.spectrumSha256` 与模板 `provenance.source_file` 的哈希一致；拿不到哈希时退一步用 basename 相同 + 峰位平移 ≈0；模板来自 `.xls`、被审谱是派生 `.dat` 时这两条都判不出，再补一条：`run.json.templateId` 等于模板 id 且 `run.json.fit` 的实参与模板导出参数**逐项相等**（各峰 centers 1e-6、`wlo/whi` = `fwhm_min/max`、eta 逐峰、ctol（模板为空时比峰窗 `search_ev`）、window = `fit_window_ev`、bg = `background`）→ 判「实参与模板逐项一致（模板复现），不是独立拟合」；任何一项被改就回到 fail），判 `<warn>` 并在 detail 写「同源谱：模板即由该谱拟合得出，属模板复现（判据：…）」。同一份谱跑自己的模板，FWHM/峰位本来就不会动，判 fail 等于把正常复现说成造假；**非同源照搬仍然 fail**。
4. **verdict 的用法**：`fail` 不许当结论引用，先按 detail 指出的那一项修（改峰数 / 改背景 / 重拟合）；`warn` 可以在产物里如实标注后使用；`skip` 是「这项没条件审」（缺模板、缺列、背景不是 linear），不是通过。**全 skip 时 `verdict` 是 `insufficient`（不是 `pass`）**：`summary.counts` 给 `{pass, warn, fail, skip}` 四项计数，引用 verdict 前先确认至少有一条实质检查跑过。

### 保存前的校验链（七道门，阈值与依据）

背景口径也是硬闸：`xpspeak_build` 先用 `bg_plan()` 核对「全谱 Shirley vs 拟合区 Shirley」，不一致默认裁谱；落盘后再用 `bg_consistency()` 回读导出谱的 Background 列，与模型窗口背景平均差超 0.5% 峰高（且 >20 cps）就删掉刚写出的 `.xps` 并报错 —— 拟合区背景 ≠ 全谱背景，建区前必须先统一。**要重建模板曲线、或在两种背景类型之间做对比时，Shirley 只能在拟合窗口内算、端点取窗口两端**：用整条谱算出来的 Shirley 与窗口内那条在峰值处最大差 1301.75 cps（实测 ni2p 同一份谱），拿它去重建模板曲线，R²/面积会给出另一套数，看着还挺像。
同一节的流程细节：`xpspeak_build` 自动裁到拟合窗口时，临时谱只落在系统临时目录、建区收尾即删，不留在交付目录；`useInstruction` 对「拟合区与谱范围交集」另设下限 `max(3×fwhm_max, 5 eV)`（更窄一律 422，别指望用它算出可用的 R²）；模板 `background=file` 而目标谱只有 2 列（无 `Background` 列）时，在出指令前就拒绝并点名缺哪一列。选择态 `selection.json` 的 `lastRun` 由 `use` / `audit` / `runlog` 真写（kind / status / at / templateId / reason / runPath / r2），选中的模板被删后读出来的 selection 带 `stale: true` 与 `stale_reason`，引用之前先看一眼。

`xpspeak_fit` 的 `preflight` 与 `xpspeak_build` 的 `build_guard` 是**保存前**的硬闸：任何一条 errors 都意味着「不许落盘」，不是建议、更不能跳过。

同一套门槛 `xpspeak_build` 会自己复算一遍：它拿 `path` 与 `peaks` 直接算 R²(扣背景)、四段残差、峰顶缺口（`server/xps_fit.py:assess_peaks()`，再交给与 fit 同一个 `preflight()`），任一门不过就**不驱动 XPSPeak、盘上不留 `.xps`**，code 与文案跟 fit 一致；只有显式 `force: true` 才放行，此时回包写 `forced: true（未过门槛 N 项）`，`run.json` 里同时记 `forced` 与 `preflight` 明细，事后可核。源谱是 `.xps`/`.rpa` 时纯 Python 读不了谱表，预检无法执行，回包会明写「⚠ 优度预检未执行」而不是假装过了。

`linear` 背景**没有**可用的物理适用性判据（已实测，不要重复找）：四条真实谱（模板源谱 vs 三条台阶谱，同一窗口 845.68–866.90）里最好的区分量是残差倾斜/噪声 0.31 vs 2.44–2.66（7.9×），`RMS(Shirley−弦)/峰高` 与台阶高度只有约 2.9×，都远达不到可设阈值的程度；而且模板源谱自己在 linear↔shirley 下总面积也变 −7.35% —— 它只是「当年选了 linear 并接受」，不是物理上的平背景。所以 `linear` 只在目标谱自带 Background 列、且该列与端点弦的 max|Δ| ≤ 扣背景峰高 0.5%（= 文件里的背景确实是直线）时使用，否则默认建议 `shirley`；真正的拦截交给上面的优度复算（台阶谱的残差段本来就撞 >0.5×rms，实测 −601/−537/−1451 cps）。`xpspeak_build` 的优度预检里另就 `linear` 发两条**警告（不当闸）**：源谱没有 Background 列 → 明说直线是按窗口两端现算、没有独立参照、优度只证明模型自洽；有 Background 列 → 量该列与端点弦的最大偏离，以「cps = 占扣背景峰高 %」写进 warning，超 0.5% 提示换 `shirley` 或 `file`。注意 4 列谱这一档同一偏离在 audit/preflight 的 `bg-shape` 硬闸里本来就会阻断，那条不放宽（runB2 正是靠它 + 残差被拦）。

1. **撞界**：参数顶在 `ctol` / `wlo` / `whi` / `hmax` 上 → 阻断。顶界的值是约束决定的、不是数据拟合出来的。
2. **背景不一致**：模板 `background` 与实际 `bg` 不同 → 阻断（含 `file` 与非 file 互不放过）；`file` = 用谱自带背景，其余类型报的是模型不一致，不是「差不多」。（老模板的 `tougaard` 已归一成 `file`，不再有特例。）
3. **未优化参数**：某参数 |终值−初值| < 1e-6 且不在界上 → 阻断。参数没动就是写死，RMS 再小也不能出结论。
4. **优度**：`r2` 一律按扣背景口径（`(Raw−Background)` 对 `(Peak Sum−Background)`，XPSPeak 保存的就是这个刻度），< 0.90 警告、< 0.85 阻断。`r2_raw` 只作信息同时回报 —— 背景能占计数一大半，raw 口径天然接近 1（同一份 v2 产物 raw 0.9152 会放过、扣背景 0.8683 才是真实水平）。依据：实测那份「模板峰形只调高度」的拟合扣背景 R²=0.874（落在警告区）；0.85 以下残差与信号同量级。
5. **残差结构**：残差按窗口四段取均值，任一段 |均值| > 0.5×rms → 阻断。依据：同一份四段均值 −1131 / −2590 / −808 / −174 cps、rms 2116，第二段 1.22×rms —— 是系统性偏移，不是噪声。
6. **峰顶缺口**：max|data−fit| / 峰高 > 5% 警告、> 10% 阻断。依据：6070 / 60963 = 10.0%，峰顶差这么多说明峰形没对上。
7. **背景形状（按模板类型重算）**：`linear` 模板比两端直线、`shirley` 模板用与 `xps_fit.shirley_bg` 同源的 12 次迭代算法按文件端点重算，最大偏离 > 扣背景峰高 0.5% → 阻断。阈值是量出来的：三份实测导出谱的 Shirley 重算偏离是 25/3/31 cps（0.09%/0.01%/0.12%），取 0.5% 留约 4 倍余量；换类型的偏离是 6.7%–11.3%，量级差 50 倍以上。类型不符（模板 `linear` 但文件是 Shirley，或反过来）单独报「背景类型不符」，同类型被改动报「同类型背景被改动」；`file` 不做模型重算 → skip 并写明「背景取自谱图」。依据：那份 `.xps` 的背景是台阶（857.0 偏 +2567、851.0 偏 −2872 = 峰高 10.9%），图上是直线、文件里是台阶，别人重开会得到不同数字。

阈值集中在 `server/xps_fit.py` 顶部（`R2_WARN` / `R2_BLOCK` / `RESID_SEG_RATIO` / `PEAK_GAP_WARN` / `PEAK_GAP_BLOCK` / `BG_SHAPE_TOL`）。改阈值必须同时改本节并写明新的实测依据，不许只改数字。

### 步骤 3：高分辨分峰

| 本轮允许放开 | 本轮必须固定 | 进入下一步的通过条件 |
|---|---|---|
| 第 1 轮：**背景类**（背景类型与参数、Shirley 窗口端点位置） | 峰数、峰位、FWHM、面积、`S.O.S.`、双线面积比 | 背景–峰自洽：最后一轮 `Position` / `FWHM` / `Area` 变化 ≤ 用户阈值；窗口两端落在平坦段（否则背景前提不成立） |
| 第 2 轮：**峰位类**（各峰 `Position`） | 已定背景、FWHM、面积、双线约束、峰数 | 每个峰位落在该化学态的候选取值区间（区间与来源写清）；未新增峰 |
| 第 3 轮：**峰宽类**（各峰 `FWHM`；同化学态两端默认等宽） | 已定背景、峰位、面积、双线约束 | 各 FWHM 落在用户给定区间内；两端 FWHM 之差 ≤ 用户阈值 |
| 第 4 轮：**面积类**（`Area`；双线两端按同一比例缩放） | 已定背景、峰位、FWHM | 双线面积比（实测 vs 目标 2p = 2:1 / 3d = 3:2）偏差 ≤ 用户阈值 |
| 第 5 轮：**约束类**（`S.O.S.`、分支比、`Fix` 勾选） | 其余全部参数 | 优化后回读三项全达（面积比 / 两端 FWHM / `Fix` 零漂移），且峰数与该谱可辨峰一一对应 |
| 任一轮不通过 → **回退上一检查点** | — | 不许靠加峰、放宽约束或「再放开一组试试」绕过（见第十一节 边界 1、2、4） |

> **轮次口径**：本表的「轮次」指**放开组轮次**；「背景–峰自洽」的迭代是**另一张轮次表**（见本节后文「背景–峰自洽」与「Shirley 的适用前提」），两者都要记账，**不得互相顶替**。第 1 轮开始时若还没定峰，先用用户给定的背景类型/参数（或线性背景）做起点；此后每放开一轮峰位 / 峰宽 / 面积组，都要回到自洽循环**重算背景**，直到最后一轮各峰 `Position` / `FWHM` / `Area` 变化量 ≤ 用户阈值。

- **输入**
  - 经步骤 1 校正后的高分辨谱（每个「元素–轨道」一条）
  - 步骤 2 圈定的待分析清单与预期化学态
  - 用户指定的拟合约束：背景类型、峰型、峰位/半高宽约束、自旋轨道分裂与面积比、固定与自由参数、是否允许自动优化
  - XPSPeak 4.1 面板字段（软件内逐项与用户确认）：`Peak Type`（s / p / d / f …）、`S.O.S.`（自旋轨道分裂，eV）、`Position`、`FWHM`、`Area`、`% Lorentzian-Gaussian`、`Asymmetry`、各字段的 `Fix` 勾选与 `Constraints`
- **处理目标**
  - 对每个轨道完成背景扣除 + 多峰分峰
  - 得到各化学态的结合能、峰面积/占比、半高宽，并给出化学态归属
  - 在「拟合得足够好」和「不过度解读」之间守住边界
- **输出**
  - 每个轨道的分峰结果表：峰编号、化学态归属、峰位（eV）、半高宽（eV）、面积、占比、约束方式（固定/自由/上下限）
  - 图：总拟合曲线、各分峰曲线、背景曲线（**默认不画残差子图**；残差只作数值判定并在产物里留结论，见本节「注意事项」与第六节字段）；**文件名**：`figs/<样品>_<轨道>_peakfit.png`（多格式时 png/pdf/tif/svg 同名），旧图**不覆盖**，改版递增后缀（`_v2`、`_v3`）
  - 拟合优度指标（不只有 R²，须含残差表现；XPSPeak 侧至少记录面板 χ²）。报 χ² 时须同时写：点数 n、自由参数数 p、`n−p`、是否加权（权重来源）、是否已归一化；跨样品比较一律用 `χ²/(n−p)`，并注明「经验阈值，不作统计检验结论」
  - **优化后回读核对结果**（取 `Optimise` **之后**重新导出的参数表，不取面板记忆）：① 双线面积比 实测值 vs 目标比值（2p = 2:1；3d = 3:2）及偏差；② 两端 FWHM 实测值 vs 用户给定的 FWHM 约束、两峰 FWHM 之差；③ 勾选过 `Fix` 的参数在优化前后的漂移量；④ 上述四项偏差允许阈值的取值与其来源（须为用户给定）
  - 完整参数记录，XPSPeak 字段名原样记录：峰数、`Peak Type`、`S.O.S.`、`Position`、`FWHM`、`Area`、`%Lorentzian-Gaussian`、`Asymmetry`、`Fix` 勾选、背景方式、`Optimise Region` 还是 `Optimise All`、χ²
  - XPSPeak 状态文件：原生 `.xps`（或 `.rpa`）＋ 导出的 ASCII 与峰参数表，使他人可原样载回复现
- **注意事项**
  - **峰数必须有物理依据**（化学态、自旋轨道分裂、卫星峰等）；禁止为压低残差而加峰。
  - 所有参数约束必须与用户确认并留记录；未确认的约束不得自行设定。
  - 报告残差与拟合优度，不能只报 R²（或只报 χ²）。残差判定按用户给定规则执行（示例规则，须由用户选定其一：①全部 `|残差| ≤ k·σ`；②连续同号点 ≤ m；③无与峰间距同周期的振荡）；规则未给定 → 记「未核定」，并在 03 中写出残差图路径与目视依据（不得只写「有 / 无」）。存在结构时须指出位置与可能来源（线型 / 背景 / 卫星峰 / 未计入组分）。
  - **`σ` 必须有定义，不许拿残差自身当 σ**（否则判据恒成立）：二选一并写进 `03` —— ① **峰区外平坦段噪声估计**：取峰区外一段平坦谱，用相邻点差分的稳健估计（如 `σ ≈ 1.4826 × median(|Δy|) / √2`，所用算式必须抄全）；② **计数统计** `σ = √N`（N 为该点计数，仅当数据未做平滑/归一化且按计数记录时可用）。同时记录：估计所用谱段（起止结合能）、点数、是否平坦（目视或斜率判据）。
  - **没有平坦段 → σ 标「无法估计」**，该残差判据记「未核定」，该步按第一节「门槛缺项不得自我豁免」处理（不得改用残差标准差顶上）。
  - **`k` 由用户给定**并写进 `03`。**两个 k 不得混用**：残差判据的 `k` 记在 `03`；位移判定阈的 `k` 记在 `04` 表头（见步骤 4）。
  - 分峰曲线一律标注为**拟合值**，不得冒充实测值。
  - **同一化学态**在不同样品间的约束应保持一致；约束不一致的两个样品，其该化学态峰位不得直接比较。
  - 峰型与背景方法由用户指定，本 skill 不预设。
  - 面板上的 `Fix` 勾选就是约束的载体：**勾了哪些 `Fix` 必须逐个抄进产物**，否则拟合不可复现。
  - **勾选只是声明约束，不等于软件遵守约束**：XPSPeak 4.1 的 `Optimise Region` / `Optimise All` 是**无约束优化**（已知失效模式：伴线面积被压到主峰的 1/6、FWHM 比主峰还窄，物理上不可能，而 rms 反而更低——约束缺失被噪声利用）。所以优化之后**必须重新导出一次参数表**，按本步门槛「优化后回读核对」逐项核对；只凭面板读数或记忆不算核对。

**数据充分性与重叠峰前置（不满足就不进入拟合）**

- **有效点数**：参与拟合的区间内点数 ≥ **用户给定阈值**（按峰数与步长定）。未给定 → 按第一节「门槛缺项不得自我豁免」处理，**不得自定**。
- **信噪比下限**：峰区 S/N ≥ **用户给定下限**，并写明 S/N 的定义（峰高 / 哪一段噪声；噪声估计口径同本节残差判据的 `σ`）。
- **重叠峰可分辨性**：峰间距 / FWHM < 1 的两峰，其峰位与 FWHM 强相关（可互换而残差不劣），**必须固定其中至少一个**（等宽 / 固定面积比 / 固定峰位差，三选一，由用户定），并在 `03` 的该峰行标「参数强相关」。用户拒绝固定任何参数 → 见本节门槛「重叠峰可分辨性」。

**背景–峰自洽（背景与峰参数互为输入，必须迭代到自洽）**

背景强度依赖峰上方的积分面积，峰参数又依赖背景——**只算一次背景就拟合是不自洽的**。按下面循环执行，并把结果作为门槛（见本节门槛「背景–峰自洽」）：

1. 定初值峰（峰位/FWHM 来自步骤 2 定位或用户给定）→ 计算背景 → 拟合峰参数；
2. 用上一轮的峰参数**重新计算背景** → 再拟合 → 记录本轮每个峰的 `Position` / `FWHM` / `Area` 相对上一轮的变化量；
3. 变化量 ≤ **用户给定阈值** → 判「自洽」，停止；超过 → 再来一轮（**默认最多 3 轮**，上限可由用户改；第 3 轮仍超阈值 → 判「未自洽」）。

**必须落盘**：轮次表（逐轮的峰位 / FWHM / 面积、变化量、所用阈值与来源）、**重算后的背景曲线数据**（进 ASCII 交付：B.E. / 原始 / 背景 / 总拟合 / 各分峰）。只给最终峰参数、不给背景曲线 = 未交付。

**Shirley 的适用前提与失效情形**（背景类型仍由用户指定；选 Shirley 时必须核对）

- **适用前提**：① 积分窗口的**高低两端都落在平坦背景上**——两端位置必须记录并核对，写进 `03`（能量值 + 该处是否平坦）；② 单一平滑的损失函数（同一材料的非弹性散射近似不变）；③ 窗口内没有未被计入的强结构（等离激元、强卫星峰、另一条大峰的尾巴）。
- **失效情形**：
  - **采样末端落在峰肩上** → Shirley 把背景两端钉死等于数据值（实现见 `dsh-xpspeak/skills/xpspeak-automation/xps_fit.py` 的 `shirley_bg`：`a, b = raw[-1], raw[0]`），末端越靠近峰，整条背景被抬得越高，**真实信号被当背景吃掉**——末端落在峰心时背景被抬到 8100（真背景 100，**81 倍**）；落在 0.25 FWHM 处时**峰面积只剩 12.6%**；
  - 有明显等离激元/卫星结构 → 单背景假设不成立，应改 Tougaard 之类（是否改用由用户决定并记录）；
  - 窗口内含多个价态、损失函数互不相同 → 单背景假设不成立。
- **两端不在平坦段** → 本篇 Shirley **背景前提不成立**，该谱不得标「自洽」，按门槛判未通过。

**端点钉死的定量实测**（合成谱：峰高 8000、FWHM 20、真背景 100；只读复现脚本 `E:\文档\deepseek-harness\Chief\tools\verify_shirley_endpoint.py`，直接调用上述 `shirley_bg`，带 assert 门槛，**rc=0 已复现**）：

| 末端离峰心 | 原始末点 | 背景末点 | 背景起点 | 背景 / 真背景 | 保留峰面积 |
|---|---|---|---|---|---|
| 0 FWHM（峰心） | 8100.0 | 8100.0 | 8100.0 | 81.0× | 1409.3%※ |
| 0.25 FWHM | 6663.6 | 6663.6 | 110.5 | 66.6× | **12.6%** |
| 1 FWHM | 1150.0 | 1150.0 | 113.0 | 11.5× | 85.3% |
| 5 FWHM | 139.6 | 139.6 | 143.8 | 1.4× | 96.0% |

※ 峰心那一行 `raw − bg` 在峰区正负抵消量大、脚本对积分取绝对值，1409.3% **不是「回收率」**，只说明该配置已不可用（背景整条被吸附到峰高）。

**端点距离判据**：窗口末端到最近峰心的距离必须记录（以 FWHM 计）；实测 ≥ 5 FWHM 才基本无损、1 FWHM 内已显著失真；**具体下限由用户给定**，未给定按门槛「背景前提不成立」处理。

**初值与可复现性（不是「记一下」，是要能算出来）**

- **初值来源**必须写进 `03`：步骤 2 定位 / 文献值 / 上次同款拟合 / 用户给定，四者之一，并给出具体数值（峰位、FWHM、面积初值）。
- **可复现性检查**：用**至少两套不同初值**各跑一次完整流程（含背景自洽与优化后回读），比较两套结果的 `Position` / `FWHM`：变化量 ≤ **用户给定阈值** → 判「可复现」；超过 → 判「**不可复现**」，该谱参数不得进入步骤 4，`03` 须写出两套初值与全部结果。
- 两套初值的离散度同时作为步骤 4 峰位不确定度的**经验估计（1σ）**，标「经验，不作统计检验」（见步骤 4）。

**双线峰成对约束（`Peak Type` = `p` / `d` / `f`；S 2p、Mo 3d 等同样适用）**

| 约束 | 规则 | 取值来源 |
|---|---|---|
| 分裂间距 `S.O.S.` | **示例值，仅 S 2p / Mo 3d**：S 2p（2p3/2 − 2p1/2）约 1.16–1.20 eV；Mo 3d（3d5/2 − 3d3/2）约 3.1–3.2 eV。**这不是通用区间**——分裂间距随元素变化极大（2p 双线从亚 eV 到数十 eV 都有），**取值必须逐元素–轨道查文献后填入，不得套用** | **必须**来自用户给定或文献引用；本 skill 只给示例供比对，**不自定默认值** |
| 面积比 | p 轨道 2p3/2 : 2p1/2 = **2 : 1**；d 轨道 3d5/2 : 3d3/2 = **3 : 2**（作**目标比值**，缺省取理论值）；用户另给时以其为准并记录 | 理论分支比 → 目标比值；**偏差允许阈值由用户给定**，本 skill 不自定 |
| 半高宽 | 同一化学态的两端**缺省建议同 FWHM**（建议值，**须用户确认后才写入约束**）；不同时须写明理由 | 用户确认 |
| 归属判据 | **只按 2p3/2（或 3d5/2）峰位做归属**；2p1/2 不单独归属、不得算作独立化学态 | 本节规则 |
| 配对完整性 | 每个化学态要么「两端都在」，要么对缺席的一端有明确交代（被覆盖 / 超出扫描窗口 / 与另一化学态重叠） | 门槛前自检 |

- 表中带「常见 / 区间」的值**不进门槛**，只用于核对用户给定值是否离谱；实际约束一律以用户给定值写入 `03`。
- S 2p 常见文献窗口（**仅作核对，不作判据**）：硫化物 S²⁻ 约 161–162 eV、亚砜/砜类 SOx 约 166–167 eV、硫酸盐 SO₄²⁻ 约 168–169 eV。**必须**用用户数据 + 文献核对后才可写进产物。
- 双线两端若与另一化学态重叠，允许「只看得见 2p3/2 的一半」吗：**不允许**直接把缺席端当「没有」——要么加约束补出（并标「约束补出，非实测」），要么在 03 里写明为何不计。


**基准参数快照（某次截图的样本，已移出正文）**

`Io3d` / `Region 5` / `Point47 lwk-2` 那次截图的参数快照、使用纪律，以及与之绑定的 #26–#30 待确认项，全部移入 `references/peakfit-baseline-snapshot.md`。

- **仅当本轮沿用该截图（同元素–轨道、同批）时才适用**；其他项目不读该文件、不受其约束，也不得因此被追问 `Io3d`。
- 快照里的 `Actual FWHM` 7.064 eV 已移出基准表，降为「未核实读数，不得作为基准或约束」。
- 沿用时的生效前置（原 #26 / #30）与逐项确认要求见该文件；确认前只作候选值，不计入门槛。

- **门槛**（全部满足才可进步骤 4）
  - [ ] **导入核对已通过**（`Import (ASCII)` 之后立刻做，防止静默丢点 / 列错位）：点数 = 源点数、能量首末值一致、随机 3 点强度与源文件一致；任一项不符 → 先修数据（重导为 CRLF）再谈拟合
  - [ ] **数据充分性已满足**：有效点数 ≥ 用户阈值、峰区 S/N ≥ 用户下限（阈值与 S/N 定义均已记录）；未给定 → 未通过（未核定）
  - [ ] 每个峰都能写出一句物理依据
  - [ ] 所有约束都能追溯到用户确认（`Fix` 勾选逐个有记录）
  - [ ] 残差无系统性结构
  - [ ] 拟合优度达到用户给定的达标判据。判据缺失 → 不得标「已达标」、不得以「未核定」通过；停在步骤 3 向用户索取判据（见第八节 #17）
  - [ ] **背景–峰自洽已通过**：轮次表已落盘；最后一轮 `Position` / `FWHM` / `Area` 变化量 ≤ 用户给定阈值（未给定 → 未通过）；Shirley 窗口两端位置已记录且落在平坦段（两端不在平坦段 → 背景前提不成立，未通过）
  - [ ] **初值与可复现性已通过**：两套不同初值的结果 `Position` / `FWHM` 变化量 ≤ 用户给定阈值（未给定 → 未通过）；判「不可复现」→ 该谱不得进入步骤 4
  - [ ] **重叠峰可分辨性已处置**：峰间距/FWHM < 1 的峰组已固定至少一个参数并标「参数强相关」；**用户拒绝固定任何参数 → 本步判「未通过」**（状态记「参数不可辨识」），该峰组不得给出归属结论与占比，`03` 只记「拟合参数不可辨识，未纳入比较」，`置信` 取「不足以判定」
  - [ ] **优化后回读核对已通过**（`Optimise Region` / `Optimise All` 之后**重新导出一次参数表**，逐项比对；`Fix` 勾选本身不算通过）：
    - ① 双线面积比：实测 2p3/2:2p1/2（或 3d5/2:3d3/2）与目标比值（2p = 2:1；3d = 3:2）的偏差 ≤ **用户给定阈值**（偏差取「绝对差 `|实测 − 目标|`」还是「相对偏差」，由用户选定并写明）
    - ② 两端 FWHM：各自仍在 **用户给定**的 FWHM 约束内，且两峰 FWHM 之差 ≤ **用户给定阈值**
    - ③ `Fix` 字段：勾选过的参数在优化前后是否一致（按参数表记录的有效位数比较，**零漂移**才是遵守；有漂移即视为该约束未被软件遵守）
    - **任一项不达标 → 本步判「未通过」**，该谱的拟合参数**不得进入步骤 4**，也不得写进 `04` 的峰位对比表
    - **阈值未给定 → 按第一节「门槛缺项不得自我豁免」处理**：本步判「未通过」（状态记「未核定」），**不得默认放行、不得自定阈值**；此时该谱全部归属结论的 `置信` 取「不足以判定」，并在报告首页「未核定项」写清缺的是哪一项（面积比偏差阈值 / FWHM 差阈值 / FWHM 约束区间 / `Fix` 漂移判据）
  - [ ] XPSPeak 状态文件（`.xps` / `.rpa`）＋ 导出 ASCII/峰参数表已落盘

### 步骤 4：峰位移分析

| 本轮允许放开 | 本轮必须固定 | 进入下一步的通过条件 |
|---|---|---|
| **不放开任何拟合变量**（这一步只读数、比较、下判断，不再回拟合） | 步骤 3 已通过门槛的参数与「约束指纹」；不得为了「凑出位移」回头改拟合 | 约束指纹逐字段已核；`u` 与 `k` 全项目统一并写进 `04`；每条结论按五段格式 + 第九节字段给出 |
| 发现某样品拟合不合格时：**本步不得改拟合** | — | **退回步骤 3** 重做并重新过门槛；该样品在回退完成前单列「未纳入比较」 |

- **输入**
  - 步骤 3 的**已通过门槛**的分峰结果（峰位表，来自 XPSPeak `Export (Peak Parameters)` 或导出的 ASCII）；未通过步骤 3 门槛的样品单列在「未纳入比较」并写原因，不得混入同一趋势描述
  - 样品系列信息（变量是什么、条件如何变化）
  - 比较基准（参考样品 / 文献值 / 步骤 1 的内标）
  - 不确定度相关量：仪器能量分辨率、步骤 1 校正残差、步骤 3 拟合峰位不确定度。峰位不确定度按**三级优先**取：① 用户给定值；② 用户未给 → 用步骤 3「可复现性检查」中两套初值（或重复优化）的 `Position` 离散度作 **1σ 经验估计**；③ 两者都没有 → 按 B 类系统量单列并写明取值理由。②③ 一律标「**经验，不作统计检验**」，并写进 `04`
- **处理目标**
  - 计算各化学态结合能相对基准的位移方向与幅度
  - 梳理位移随变量变化的趋势
  - 结合化学态归属与样品信息给出解释，并标明哪些结论数据支持、哪些不支持
- **输出**
  - 峰位对比表（样品 × 化学态，含 ΔE_CC、基准、**约束指纹**与**可比性判定**列）
  - 位移趋势描述（单调性、分步变化、是否超出不确定度）
  - 按第九节字段给出的**可支撑 / 不可支撑**结论清单
  - 建议补测清单
- **注意事项**
  - 判定阈 `u` 的合成规则必须写明，且**全项目统一**：独立随机分量按平方和开根（峰位拟合不确定度、重复测量标准偏差等）；系统偏差（`ΔE_CC` 残差）单列 B 类分量。`u = √(Σuᵢ²)` 与 `u = Σ|bⱼ|` **二选一后全项目不得混用**——不同样品用不同规则，其阈值本身不可比，该比较判「不可比」。仪器能量分辨率只作**下限参考**，不计入 `u`。
  - `|ΔE_shift| < k·u` → 「不可区分」。`k` 必须由用户给定并**全项目统一**，写进 `04` 表头；用户未给 → **建议取 k=2**（约 95% 覆盖），但这是**建议值、不是缺省生效值**：用户确认后才写入；未确认 → 标「k 未核定」，相关位移结论 `置信` 取「不足以判定」（按第一节「门槛缺项不得自我豁免」）。
  - 每个样品必须使用各自的荷电校正，禁止用同一 ΔE_CC 强行平移后比较。
  - **约束指纹（跨样品比较的前置）**：每个样品每个轨道都要有完整指纹，字段 = ① 背景类型（含 Shirley / Tougaard / 线性及其参数）② `%Lorentzian-Gaussian` ③ `Asymmetry` ④ `Peak Type` + `S.O.S.` ⑤ FWHM 约束（固定值 / 区间 / 是否同宽）⑥ `Fix` 集合 ⑦ 峰数。**逐字段一致**才判「可比」。
  - 指纹不一致时**不一刀切判不可比**，按降级路径走：该项对峰位的影响**已量化**（如同一 η 下重拟合的峰位差 < 判定阈 `u`）→ 允许比较，但该条结论必须标「**可比性受限（差异项：___）**」，且敏感度检查结果落进 `04`；影响**未量化** → 判「不可比」，该样品该化学态证据单列「未纳入比较」并写原因。
  - 峰位变化 **不等于** 价态变化：也可能是配位环境、合金化、弛豫、尺寸效应等；解释须列出备选并说明取舍依据。
  - 引用文献值比较时，注明文献值来源与适用条件。
- **门槛**（收尾前满足）
  - [ ] 每条结论的位移量已与综合不确定度比较，或已标注「不可区分」
  - [ ] 各样品已按「约束指纹」逐字段核对（背景类型 / %GL / Asymmetry / Peak Type+S.O.S. / FWHM 约束 / Fix 集合 / 峰数）；不一致项已走降级路径（标「可比性受限」或判「不可比」并单列）
  - [ ] 每条结论都带 `依据` 字段

## 六、产物契约

产物文件名建议如下（可改，但同一项目内必须一致）；骨架见 `references/deliverable-templates.md`。

| 步骤 | 产物文件 | 最小字段 |
|---|---|---|
| 1 | `01_charge_correction.md` + 校正后谱图 | `ΔE_CC` 与符号、校正方式、参考峰、标准值来源、逐样品 `ΔE_CC`、校正前后峰位、漂移、校正后谱图路径 |
| 2 | `02_survey_elements.md` | 样品、元素–轨道、判据、半定量值（标注）、污染/异常峰、待高分辨清单 + 优先级、存疑项 |
| 3 | `03_peakfit_<样品>_<轨道>.md` + 图 + 曲线数据 + XPSPeak 状态文件 | 峰编号、归属、`Peak Type`、`S.O.S.`、峰位、FWHM、面积、占比、**实测比值 / 目标比值**、**FWHM 实测值 vs 约束值**、**`Fix` 漂移**、`%Lorentzian-Gaussian`、`Asymmetry`、`Fix` 勾选、背景（类型 + 窗口端点位置 + 重算后的背景曲线路径）、**背景–峰自洽轮次表**、**分轮检查点表（轮次 / 放开组 / 初值来源 / 结果 / 残差 / 物理检查 / 通过?）**、初值（来源 + 数值）、**可复现性检查（两套初值的 ΔPosition / ΔFWHM）**、数据充分性（点数 / S/N 及其定义）、优化方式、χ²、残差判定（含 `σ` 定义与所用谱段）、回读核对结论与阈值来源、`.xps`/`.rpa` 路径 |
| 4 | `04_shift_analysis.md` | 峰位对比表（样品 × 化学态，含**约束指纹**列）、基准、`ΔE_shift`、判定阈 `u`（含合成规则）与 `k`（全项目统一、写表头）、可比性判定与降级说明、可支撑/不可支撑清单、建议补测 |
| — | `05_deliverables.md` + 交付包 | 交付物清单、两处保存文件路径、命名与版本、载回校验结果、交付说明 |

### 交付物清单（缺一项即未交付）

| 类别 | 文件 | 来源与格式 | 校验方式 |
|---|---|---|---|
| **XPSPeak 保存文件** | `<样品>_<轨道>_<日期>.xps`（谱图 + 背景 + 已定峰，可原样载回）<br>`<样品>_<轨道>_<日期>.rpa`（只存区域峰参数，可套用到别的谱） | Processing 窗 `Save XPS` / `Parameters > Save Region Parameters` | 重新载入后峰参数与 `03_peakfit_*.md` 的表一致 |
| **Origin 保存文件** | `<项目>_<日期>.opju`（或本机 Origin 版本对应的工程格式）；若做了统一样式，附样式/模板快照文件 | Origin `File > Save Project`（或本机 Origin 工具链的保存工程能力） | 重新打开后数据表 + 全部图页齐全，图能继续编辑 |
| 步骤产物 | `01`–`04` md | 本 skill | 字段齐、门槛自检已打勾 |
| 图 | PNG / PDF / TIF / SVG | 软件截图或 Origin 导出 | 分辨率、格式按投稿要求 |
| 数据 | ASCII（B.E. / 原始 / 总拟合 / 各峰 / 差谱）＋ **重算后的背景曲线数据（单列文件 `<样品>_<轨道>_bg_curves.dat`，列＝B.E. / 原始 / 背景 / 总拟合 / 各分峰）** ＋ 峰参数表 | `Data > Export (Spectrum)` / `Export (Peak Parameters)` | 与保存文件、与图三者一致 |
| 报告 | 分析报告（含第九节结论字段） | 本 skill | 每条结论带 `依据` |

约定：

- 原始数据目录**只读**；所有产物写入新目录。
- 文件名以步骤号开头，顺序即执行顺序。
- 图表必须附其数据来源（哪个谱图文件、哪一步）。
- **残差不进成品图，但必须进交付物**：成品图（PNG / PDF / TIF / SVG）**不画残差子图**；残差判定——拟合优度（面板 χ² 等）＋ 是否含系统性结构 ＋ 判定依据——必须写进 `03_peakfit_*.md` 与报告，缺此项视为未交付。
- **两处保存文件是交付物本体，不是临时文件**：按 `<样品>_<轨道>_<日期>` / `<项目>_<日期>` 命名后放进交付目录，**不得留在软件默认目录或临时目录**，不得交 `未命名` / `Graph1` 这类默认名。
- 步骤 3 必须留存 XPSPeak 原生保存文件（`.xps` 或 `.rpa`）**加**导出的 ASCII/峰参数表：只有图、没有可载回的保存文件，视为**不可复现**。
- **交付前必做「载回校验」**：把 `.xps` 重新载入、把 Origin 工程重新打开，确认峰参数/图页与产物表一致；载不回或对不上，视为未交付。
- 多样品时：一个 Origin 工程可装全部样品的图页，而一条谱对应一个 XPSPeak 保存文件——命名与 `05_deliverables.md` 的对应表必须能看出「谱 ↔ 保存文件 ↔ 图」的关系。
- 自动化通道（`xpspeak-automation`）产生的导出文件同样按本节命名，不留「临时导出」文件。
- **要按参考图复刻排版/配色时，走 `dsh-origin-replica`**：本 skill 只交数据（谱图数据文件）、系列与标注内容（峰位/占比/归属文本）、版面约束与禁止项；风格对齐与「渲染-对照-差量修正」由该 skill 的规格卡负责，本 skill 不另立复刻流程。常规 Origin 出图的工具级细节见 `origin-plotting`。
- **出图委派包（交给 `dsh-origin-replica` / `origin-plotting` 的字段表）**：**本 skill 是定义方，复刻 / 绘图侧按此表接收**；缺项不许开工，风格与排版由绘图 skill 负责，本 skill 不再改数据。

| # | 字段 | 本 skill 交付内容 | 复刻 / 绘图侧接收要求 |
|---|---|---|---|
| 1 | 数据文件 | `<样品>_<轨道>_XPSPeak_import.dat`（或对应导出 ASCII；列＝B.E. / 原始 / 背景 / 总拟合 / 各分峰）+ 峰参数表 | 只按文件路径取数；**不得用截图或反推像素** |
| 2 | 系列表（顺序＝图层顺序） | 数据散点 → 背景（虚线）→ 每个化学态的 2p3/2、2p1/2 两条 → 总拟合（单线，最上层） | 顺序不得增删、不得合并系列 |
| 3 | 双线绘制约定 | 同一化学态两端**同色**；2p3/2 实线、2p1/2 虚线（或细线） | 照此落地，不得自创配色语义 |
| 4 | 标注文本 | `<化学态> <峰位> eV (<占比>%)`，只标 2p3/2 峰位（见步骤 3 双线约束） | **不得改写数值与含义**；不把 2p1/2 标成独立化学态 |
| 5 | 轴 | x = 结合能（eV，**反向轴**）、y = 计数（Counts/s 或 cps）；范围按数据实际范围 + 边距 | 不得裁掉尾部数据点 |
| 6 | 页面 | 单栏 8.9 cm / 双栏 18.3 cm（由用户或期刊定）；字号 ≥ 8 pt | 不得低于字号下限 |
| 7 | 禁止项 | 不改数据、不平滑 / 插值、成品图不画残差子图、不从参考图反推数据点 | 叠加到自身红线，**从严**执行 |
| 8 | 参考图（若有） | 只给版面 / 配色意图，不给数据 | 细则走 `dsh-origin-replica` 规格卡 |
| 9 | 交付要求 | PNG ≥ 1800 px（或 300 dpi）+ 矢量（PDF/SVG）；工程文件可重开（`.opju` 或实际绘图工具工程） | 缺一项即未交付 |
| 10 | 验收 | 图上的峰位 / 占比能对着 `03_peakfit_*.md` 逐条核对；≥ 0.01 eV 的差异必须说明原因（取整 / 不同拟合） | 未对齐项如实回报，不自行抹平 |

- **Origin 收尾纪律（v2.5）**：脚本/COM 拉起的 Origin **窗口默认不显示**（`@VIS=0`），任务结束后用户只看到一个「后台残留进程」——既没法直接看/存/关，还挡住下次开 Origin。所以出完**最后一张** Origin 图（或交付完成）必须显式收尾：调 `origin_reveal`（显示窗口），或调 `origin_release`（释放连接并显示窗口，收工默认用它）；随后确认返回里的 `visible_after` / `origin_revealed` 为真，并在报告里写一句「Origin 窗口已显示，可直接查看/关闭」。插件侧另有三处自动显示兜底（`origin_release`、`origin_export_delivery` 收尾、MCP 服务退出），但**不替代**显式收尾。注意：显示窗口只解决「看不见」；若要求任务结束后**不残留进程**，需显式关闭 Origin（先确认没有未保存工作）——这是用户决策，不得替用户决定。

## 七、项目记录与续接

在项目目录维护 `xps_run_record.md`（模板见 `references/deliverable-templates.md`），记录：样品清单、逐样品 `ΔE_CC`、各轨道采用的约束（含 `Peak Type` / `S.O.S.` / `Fix` 勾选）、**分轮检查点（放开组 / 通过或回退到哪一轮）**、**背景–峰自洽轮次结论**、**可复现性结论（两套初值 Δ）**、已落盘产物路径（含 `.xps`/`.rpa`）、未决问题、下一步。

**续接规则**：

1. 新会话/新一轮开始，**先读 `xps_run_record.md`**，不要凭记忆或旧标记重头做。
2. 读完后**逐个核对记录中列出的产物文件确实存在**；缺失或不符 → 回到对应该步骤重做。
3. **不凭旧的「已完成」标记跳过未验证的步骤**；标记只能作为线索，不能作为依据。
4. 每步完成后立即更新记录（产物路径 + 该步门槛自检结果）。

## 八、信息缺失时的待确认问题

**都由用户提供**（除非数据里已明确写出或可由已有产物直接推出）。缺失且影响结论时先问，不假设。

| # | 待确认项 | 影响步骤 | 缺失后果 |
|---|---|---|---|
| 1 | 谱图提供形式与文件格式、列含义 | 1–4 | 阻塞 |
| 2 | 能量列是结合能还是动能、单位与步长、X 轴是否需反向 | 1–4 | 阻塞 |
| 3 | 是否已做仪器校准、是否已做过前处理（平滑/归一化/去背景） | 1、3 | 阻塞 |
| 4 | 全谱与各高分辨谱是否同批同条件、样品/条件总数 | 1、4 | 阻塞 |
| 5 | 参考峰或内标种类、其标准结合能取值（本实验室采用值） | 1 | 阻塞 |
| 6 | 是否允许做荷电校正；不允许时是否接受「统一带未知偏移」的表述 | 1、4 | 阻塞 |
| 7 | 每样品单独定 ΔE_CC 还是可共用依据 | 1、4 | 阻塞 |
| 8 | 同批参考峰位的容许漂移范围 | 1 | 可延后（缺失时不得合并 `ΔE_CC`，逐次记录并标「未核定」） |
| 9 | 预期含哪些元素、已知污染来源 | 2 | 可延后（缺失时全谱自行定性） |
| 10 | 是否需要全谱定量；定量方法与误差来源 | 2 | 可延后（默认只做半定量） |
| 11 | 需特别留意/排除的峰（俄歇线、卫星峰等） | 2 | 可延后 |
| 12 | 背景类型、峰型；指定还是先对比再定（XPSPeak `Background` 选项） | 3 | 阻塞 |
| 13 | 各轨道的预期化学态及其文献/标样依据 | 3、4 | 阻塞 |
| 14 | 峰数上限、允许的峰位范围与半高宽范围 | 3 | 阻塞 |
| 15 | 自旋轨道分裂间距（`S.O.S.`）与分支比是否约束、如何约束 | 3 | 阻塞（不约束会致归属失真） |
| 16 | 哪些参数固定/自由（`Fix` 勾选）、初值、是否允许 `Optimise` | 3 | 可延后（缺失时只做手工约束并标注） |
| 17 | 拟合优度达标判据（残差/χ²/其他）；χ² 多大算过 | 3 | 可延后（缺失时该步结论 `置信` 强制取「不足以判定」，不得标「已达标」） |
| 18 | 峰位移比较基准（参考样/文献值/内标） | 4 | 阻塞 |
| 19 | 关心的位移量级、仪器能量分辨率 | 4 | 阻塞（无法判「可区分」） |
| 20 | 步骤 1 校正残差与步骤 3 峰位不确定度 | 4 | **有替代口径，不再一律阻塞**：峰位不确定度缺省用两套初值的 `Position` 离散度作 1σ 经验估计（标「经验，不作统计检验」）；校正残差缺失 → 该条位移结论标「不足以判定」 |
| 21 | 人工点 XPSPeak 还是走 `xpspeak-automation` 自动化通道；XPSPeak 4.1 安装路径 | 全部 | 可延后（默认人工；自动化须用户明确要求） |
| 22 | 输出形式与格式（表/图/报告）、报告语言 | 全部 | 可延后 |
| 23 | 拟合值是否可与结论并列，还是必须与实测值分列 | 3、4 | 可延后（默认按第九节分列） |
| 24 | 数据不足以支撑结论时是否接受「不足以判定」 | 4 | 阻塞 |
| 25 | 存疑归属是否允许给出备选解释 | 3、4 | 可延后（默认给备选） |
| 26–30 | 基准参数快照相关（`Io3d` 轨道标签 / `Actual FWHM` 7.064 eV / `Asymmetry` 两个数值 / `%GL = 50` 是否全局 / Region 5 是否同批）——**仅当本轮沿用该截图时适用** | 3、4 | 见 `references/peakfit-baseline-snapshot.md`；**不影响其他项目，不得据此追问无关项目** |
| 31 | Origin 版本与工程文件格式（`.opju` / `.opj` / 其他），是否需要兼容更旧版本；是否由 Origin 出图/重绘 | 交付 | 可延后（默认 `.opju`，缺失时在交付说明里写明格式与版本） |
| 32 | 交付目录与命名规则；交付对象是谁（自己 / 导师 / 审稿人） | 交付 | 可延后（默认 `<样品>_<轨道>_<日期>`，统一放项目 `deliverables/`） |

**提问规则**：一次把缺口问全；标「阻塞」的必须等答复才能继续，标「可延后」的可先开工但须在产物中标注假设与未核定项；用户说「你定」的项目，须给出理由、标注为「本报告假设」并保留可改。

## 九、结论字段规范（结论必须有依据）

步骤 3 的化学态归属、步骤 4 的每条结论，以及任何跨步骤的推断，一律用下列字段给出（`03_peakfit_*.md` 须含「归属结论」小节）：

```
claim：<一句话结论>
依据：<步骤 N / 产物文件 / 具体表行或图>
置信：支撑 | 不可区分 | 不支持 | 不足以判定 | 未验证
备选解释：<至少一条；写「无」时须说明为何排除>
```

五值含义（互斥）：`支撑` / `不支持`＝方向性结论；`不可区分`＝位移量小于判定阈 `k·u`；`不足以判定`＝依据缺失、指向不存在的产物，或门槛判据未核定；`未验证`＝该条未按第四节五段格式给出（缺「当前证据 / 改什么 / 为什么 / 依据 / 如何判定」任一段）。**同一结论同时满足两条时，取更严的「不足以判定」。**

强制规则：

- **`依据` 为空、或指向不存在的产物、或所在步骤门槛判据未核定 → 该条 `置信` 取 `不足以判定`**，不得出现在结论清单中当结论使用。
- 实测值、拟合值、推断结论分别置于不同字段/不同表列，不得混排。
- `不可区分` 是正当结论，不是失败；不得因为「没有结论」而改写为 `支撑`。
- **五段缺一段 → 该条 `置信` 取 `未验证`**：凡给用户或上游的结论、建议、修正意见都必须按第四节五段格式写；缺任一段时不得标 `支撑` / `不支持` / `不可区分`，补齐后可重新评定。

## 十、禁止事项

- 不得新增、删除、重命名、调换四个步骤。
- 不得编造仪器参数、数据格式、算法（峰型/背景/优化方法）、软件依赖或技术栈（含 XPSPeak 的菜单项、字段与行为）。
- 不得在信息缺失时自行假设并继续（阻塞项必须等答复）。
- 不得为改善外观而调整校正量、增删峰、放宽约束。
- 不得把推断结论写成实测结果，不得输出无 `依据` 的结论。
- 不得把 XPSPeak 面板读数（`Position` / `FWHM` / `Area` / χ²）当成用户已确认的约束——未逐项确认前一律标为**截图读数**。
- 不得凭旧的完成标记跳过未验证的步骤。

## 十一、科学边界（每条都可判）

下面的边界不是免责声明，是**判定规则**：任一条成立，对应结论就不得作为结论输出。每条按「断言 → 原因 → 怎么判（在 XPSPeak 上看什么 / 查什么）」写。

**边界 1：优度变好不等于拟合有效。**
原因：无约束优化会用噪声压弱峰，残差机械下降；加峰、丢参数（少固定一个）、假极小、未收敛都能让 RMS / χ² 变好看。
怎么判：四项同时查，任一成立即判**无效**——① 优化后回读的 `Fix` 漂移（应为零）与双线面积比偏差是否超用户阈值；② 自由参数数 `p` 是否因「丢参数」而变大（`n−p` 与 `χ²/(n−p)` 一并报）；③ 残差是否含系统性结构；④ 峰数是否与谱上可辨峰一一对应。

**边界 2：峰数不是越多越好。**
原因：每加一峰至少多 3 个自由度，`χ²` 机械下降；无物理归属的峰会吸走化学态信息，占比与峰位随之失真。
怎么判：`03` 每个峰行都要写出物理归属（化学态 + 依据）；新增峰还须给「谱上可辨」的证据（该峰位处、半高宽内可见肩/侧翼，且峰高 ≥ 用户给定下限）。给不出 → **撤该峰重拟**，不得靠堆峰压残差。

**边界 3：荷电校正的参考峰必须是实测的。**
原因：把参考峰「移到」标准值是循环论证——把结论当输入，`ΔE_CC` 变成人为设定，之后所有结合能都跟着这个假设走。
怎么判：`01` 必须同时给出「参考峰实测位置（拟合峰顶 + 峰型/背景/FWHM/区间）」与「标准值来源」；只写「已校正到 284.8 eV」而给不出实测位置 → 该次校正判**未达合格**，下游位移结论取「不足以判定」。

**边界 4：双线约束不能当自由变量。**
原因：`S.O.S.` 与分支比来自自旋轨道耦合与理论分支比；放开它们等于把「哪几个峰属于同一化学态」这个被判定的事实又交还给拟合，容易把两个化学态拟成一个。
怎么判：查 `03` 的约束/`Fix` 列，确认 `S.O.S.` 与面积比处于固定状态；确要放开的，必须在 `03` 写理由并做敏感性检查（放开 vs 固定两次拟合的峰位差），差值 > 判定阈 `u` → 该化学态归属取「不足以判定」。

**边界 5：数据不足时不下结论。**
原因：低信噪、单点峰、空谱、重叠到不可分辨时，峰参数不可辨识；任何「好看」的分峰都是把噪声当峰。
怎么判：查步骤 3 门槛的「数据充分性」（有效点数 ≥ 用户阈值、峰区 S/N ≥ 用户下限）与「重叠峰可分辨性」（峰间距/FWHM < 1 时必须固定至少一个参数）。任一项未满足 → 该谱结论一律「不足以判定」，不得进入 `04`。

**边界 6：背景不自洽时结论无效。**
原因：背景与峰面积互为输入；背景算错会系统性改变面积占比与峰位，而残差可能仍然漂亮（Shirley 端点落在峰肩时尤其如此，见步骤 3 的实测表）。
怎么判：查 `03` 的轮次表——最后一轮 `Position` / `FWHM` / `Area` 变化 ≤ 用户阈值，且 Shirley 窗口两端落在平坦段、端点距离按 FWHM 记录。任一项不满足 → 判「未自洽」，结论取「不足以判定」。
